Repository: meaton212/Raman_Code_Analysis

# Raman Analysis Python Code

## Summary

This code processes Raman spectral data files consisting of mulitiple spectra and analyzes each curve indivually for their relavent spectral features and provides the correspond statistical distributions of the position, widths and intensity of the main Raman bands within a sample, namely:

* G band
* D band
* 2D band
* Intensity ratio between the D and G bands

It has the option of finding these bands through the maximum value in a defined range, or through the fitting a lorentizan distribution to the spectral data

Additionally, the G band can be split into G+ and G- bands

The user also has the option to locate and plot the statistical distribution of the RBM modes (optional)

The code will also compare several spectral features in the following correlation plots:
* G band vs. Intensity ratio between the D and G bands
* D band vs. Intensity ratio between the D and G bands
* 2D band vs. G band

Additionally, the Raman code will plot the spectra for each file in several plots, if the user wishes
* Raw Spectra
* Normalized Spectra
* Average Spectra for each file
* Spectral Range for Intensity Ratio

Finally, the code can also plot a heat map of any of the spectral features in 2D for any spatially distributed Raman spectra. The final file will be interactive for the user so they can select specifc pixels in the map and overlay different pixels' spectra in a single plot.

The user can plot Raman maps of specific spectral features for samples where the spatial arrangement is relevant, such as in the case of controlled patterning of nanomaterials.

## Data format

Currently, the data files must have no header, and only list the data in 
Delimeter can be defined in the

## Inputs
User Input section starts on Line 47
The following variables must be changed by the user before running the code

* path: directory where the files to be analyzed are stored.
* file_name: list of filenames, without file extension, that use desires to be processed, in the order that the user wants them to be processed
* total: Number of files in filenames that you want analyzed. Number must be equal to or less than the length of file_name
* delim: delimiter of the data in the data file
* type_: file type/extension for the data file (i.e. '.txt', '.csv', etc...)
* name: list of names used in the legend for each of the files in file_names
* dens: (True or False) Select True for histograms to be normalized, select False for non-normalized histograms

### Spectral Bounds
* normLow & normHigh: Input the lower and upper bounds of the spectral range (in cm<sup>-1</sup>) where the maximum intensity value will be used to normalize the spectra
* band1Low & band1High: Input the lower and upper bounds of the spectral range (in cm<sup>-1</sup>) where the maximum intensity value will be used to find the G band location. If lorentzian fits are chosen, then the code will fit this shift range to a lorentzian distrubution function.
* band2Low & band2High: Input the lower and upper bounds of the spectral range (in cm<sup>-1</sup>) where the maximum intensity value will be used to find the D band location. If lorentzian fits are chosen, then the code will fit this shift range to a lorentzian distrubution function.
* band3Low & band3High: Input the lower and upper bounds of the spectral range (in cm<sup>-1</sup>) where the maximum intensity value will be used to find the 2D band location. If lorentzian fits are chosen, then the code will fit this shift range to a lorentzian distrubution function.

### RBM
* rbm: set to 1 if Radial breathing mode (RBM) analysis is desired. Set to 0 to ignore. Note, that if the number of spectra is very high, the computing is going to slow down significantly
* RBMregion_Low & RBMregion_Low: Input the lower and upper bounds of the spectral range (in cm<sup>-1</sup>) where the RBM analysis will occur
* Prom: This value sets the max limit at which peaks will be considered. This can be a single number, or a list of values that different for each file. Local maxima with a maximum height lower than Prom will be discarded.

### Lorentzian Fitting and G band Splitting Options
* lorentz: Set to 1 to fit a lorentzian model each of your spectral bands (G band, D band, 2D band). Set to 0, to find the band based on solely the maximum intensity value in defined bounds.
* nt: Set to 1 to split G band into G<sup>+</sup> and G<sup>-</sup> bands. Set to 0 to only find single G band.
* Gmin_init: Initial Guess for the lorentzian fit parameters (3) of the G<sup>-</sup> band, only if nt=1.

# Example Data Set 1

Before running code, make sure to change the path in the Input Data Section (Starting on line 47)

Example:

path= '../Example Data/Example_Data_1/' (line 54)

Check to see that the following variables are correctly selected
* Set maps = 0 (Line 157)
* Set lorentz = 1 (Line 124)
* Set nt = 1 (Line 125)
* Set rbm = 1 (Line 109)

Leave the rest as the default data.

File: Example Data/Example_Data_1/Results/6,5-SWCNT.txt_results.csv
Spectra #,Intensity_G,Shift_G,Intensity_D,Shift_D,Intensity_2D,Shift_2D,Intensity Ratio_2_1,Intensity Ratio_3_1
0,0.9306471478270519,1573.0,0.05406045499666519,1292.0,0.15963631124380812,2581.0,0.05808909974407571,0.1715325852730968
1,0.9536142545571269,1578.0,0.051766203690735244,1296.0,0.18313889511563672,2583.0,0.054284217589402814,0.19204714510133788
2,0.9576814427421355,1575.0,0.04548633806881457,1290.0,0.16740080256169412,2573.0,0.04749631353258057,0.1747980018098443
3,0.9583243462083346,1575.0,0.04554548626437574,1299.0,0.1769457015892534,2575.0,0.04752617049183721,0.18464072449932975
4,0.9528951058726421,1574.0,0.05117583263131242,1297.0,0.16855447423379874,2575.0,0.053705630678464476,0.17688670368333978
5,0.9500009027446331,1575.0,0.06153125553991967,1294.0,0.16301843828167065,2576.0,0.06476968112572384,0.17159819302349774
6,0.9537985388709419,1575.0,0.05597993431795713,1296.0,0.1737999658221975,2570.0,0.058691570637362606,0.18221873775140507
7,0.9436696717854255,1574.0,0.061665774562296743,1298.0,0.17092727369783325,2565.0,0.06534678013507092,0.18113040909160344
8,0.9589706582172952,1582.0,0.06752976607506202,1299.0,0.18386891784110765,2579.0,0.07041901177727203,0.19173570772531853
9,0.9812807067103503,1590.0,0.0968827817980482,1303.0,0.15358576302238608,2594.0,0.09873095551102647,0.15651562490947943
10,0.9564101502687838,1576.0,0.05566872134484806,1294.0,0.17983783242308088,2574.0,0.05820590813387253,0.18803421562657016
11,0.9354645913775962,1575.0,0.04332944835504872,1291.0,0.18567821712788896,2574.0,0.04631864076355935,0.19848770208870553
12,0.9558643285090396,1579.0,0.061882059614334545,1298.0,0.17854683853889172,2581.0,0.06473937542042017,0.18679098404832167
13,0.9600897848348169,1581.0,0.07315134129474388,1299.0,0.15997461095209634,2577.0,0.07619218790806064,0.16662463602778557
14,0.9575758637182878,1576.0,0.041704681881617967,1292.0,0.18151809705431818,2575.0,0.0435523528336207,0.1895600170512647
15,0.959370520328911,1578.0,0.04879498858425786,1294.0,0.1929365514685143,2576.0,0.050861463376557545,0.2011074422032145
16,0.9546542297609241,1578.0,0.05580308786565999,1298.0,0.19237607300184958,2578.0,0.05845371667146425,0.2015138748717708
17,0.9596164540933002,1579.0,0.05469423328564514,1298.0,0.19104747238970426,2578.0,0.056995931085116025,0.19908732449801175
18,0.955427058678651,1580.0,0.053510185298197475,1298.0,0.19549429595692025,2581.0,0.05600656252315241,0.2046145691407228

File: Example Data/Example_Data_1/Results/CuMINT_results.csv
Spectra #,Intensity_G-,Shift_G-,FWHM_G-,Intensity_G+,Shift_G+,FWHM_G+,Intensity_D,Shift_D,FWHM_D,Intensity_2D,Shift_2D,FWHM_2D,Intensity_RBM,Shift_RBM,Intensity Ratio_2_1,Intensity Ratio_3_1
0,0.20017401662715256,1537.1128151431424,27.37586742691138,0.9422955365295524,1586.266224018223,27.08478801819383,0.07492592855204178,1301.5833687449276,52.05183434487879,0.16114881644514273,2587.5433715577833,83.93772380486465,[0.05039384 0.07676414 0.05041273],[256. 282. 306.],0.07951425603478059,0.1710172766376982
1,0.19970385751148992,1528.2789748744242,29.75966501173535,0.9507973787980074,1577.7028658434836,33.309464868065,0.053394797157440714,1301.7100619763949,61.65768742333944,0.19270738756101644,2575.9181682533026,104.55958474233832,[0.05969485 0.05155284 0.06064171 0.06770762 0.06538126],[213. 241. 252. 281. 304.],0.056157913713374044,0.20267976317376474
2,0.17994132021469564,1533.7747909034572,26.87234549353393,0.9586441733082025,1582.3068242439028,26.391421490902932,0.06665612199221306,1299.553118447597,55.74111940188846,0.16223697142035115,2583.8552954839033,86.80068322670607,[0.04324684 0.05521299 0.0543439  0.04836746],[255. 282. 306. 333.],0.06953166132767306,0.16923586033020432
3,0.20210235965913512,1536.2247218418113,26.555102420120516,0.9385468703343829,1585.3983259564118,26.828180019290592,0.07609720286000407,1300.0611099840003,54.1332133116184,0.1569741392555863,2585.5362543108326,88.48660729351352,[0.05712123 0.07517942 0.06098081 0.05591775],[255. 282. 306. 333.],0.08107981099856246,0.16725231761697737
4,0.20299020053120798,1533.9518037406822,29.086125931268015,0.9445017995412215,1583.1983352536588,28.9699323533584,0.079756635694366,1300.1651994310498,55.18280669189332,0.16447889717687023,2583.457565006868,93.06953297936292,[0.05071274 0.05380965 0.06992857 0.06160441 0.05259253],[215. 254. 281. 305. 333.],0.08444307436270282,0.17414355087175434
5,0.16684303235808956,1532.6316268080639,27.552183928306185,0.9663169265767697,1580.9707407514513,26.7190852998483,0.05980627883497363,1298.8822711226692,52.313021639360805,0.16090501119615336,2583.498904339663,84.3467854861539,[0.0415445  0.05511229 0.0530556  0.04249145],[255. 281. 305. 333.],0.06189095646584669,0.16651370453187456
6,0.19294726821313643,1534.76202184458,27.905876814506218,0.956569190612458,1583.5623729225576,26.861315478832644,0.07122455603099608,1299.4090192738317,53.46030258688622,0.1486319693087671,2584.5267019685325,86.18760760262055,[0.04501936 0.06156215 0.0538053  0.04893529],[254. 281. 306. 333.],0.07445834209378357,0.15538025975267217
7,0.1965383955189029,1534.7626988624895,26.67229317336636,0.9571926790355096,1583.6996435553694,26.805790640055726,0.06982377500416699,1299.902318491749,57.40538530485924,0.14852562538583466,2585.0361767492404,86.43417061472614,[0.04636256 0.06060817 0.0519158  0.04771625],[255. 281. 306. 333.],0.0729464156313054,0.15516794960811092
8,0.20503242580156678,1534.7060532856083,27.603143487478505,0.9527801180904717,1583.9230623661524,27.946293645023086,0.08141415456639028,1299.9308995937654,55.06018413223312,0.1471499808940689,2584.788845916294,89.784912451537,[0.04854092 0.06384003 0.05713914 0.05111996],[255. 282. 306. 333.],0.08544904854811376,0.15444274927669743
9,0.17242112119833164,1532.032702991446,27.656989844169185,0.9658642519269081,1580.5543816316203,26.760076492146194,0.05801943597777542,1298.173224862651,51.48986989574027,0.1485309391648252,2582.410866435911,86.2741195246656,[0.05672407 0.05737278 0.04728992],[281. 305. 332.],0.0600699693171438,0.15378034632558832
10,0.18002567757065147,1534.0226532421523,27.14582472735325,0.9636656022122947,1582.5077194899482,26.181499958507743,0.06390498029602212,1299.0887474621863,52.280258528069524,0.14431530054814146,2584.497285600544,83.80424626936873,[0.04378808 0.05745929 0.05325544 0.04786589],[254. 281. 306. 333.],0.06631447687799062,0.1497566170431275
11,0.20480665793886738,1533.5865996961725,29.17509718950881,0.9431784850149579,1583.1543768317936,28.72178367102056,0.07450425891064369,1299.1706553858462,58.30287984085479,0.14599177340653713,2583.0984043426665,91.59597863473412,[0.05170168 0.06840161 0.06189638 0.05197242],[254. 281. 305. 332.],0.07899274643596448,0.15478700556260233
12,0.20006028857764374,1535.7811819648146,25.997165692343152,0.9552204345229578,1584.7309307103112,26.277924179600237,0.06843384240035656,1299.9569663556333,52.68464800692173,0.15626304210343178,2585.605389311437,86.93644761466022,[0.04096323 0.05949159 0.04847324 0.04248993],[254. 281. 306. 334.],0.0716419372189549,0.16358846236520305
13,0.21400768996260347,1531.2050599926035,31.638516161147873,0.9339570510486153,1580.9278764086728,29.798601874688195,0.06943631990417103,1298.8043607764175,55.53586919576546,0.161608749408425,2579.673456050506,99.26658600074039,[0.05709658 0.06411553 0.07206344 0.05833313],[214. 281. 305. 332.],0.07434637366483854,0.17303659651905426
14,0.19605536720326175,1532.857194938039,29.37826540834352,0.9555365462282052,1581.4902712411733,29.562866480455828,0.054778816122985956,1299.9671433432256,54.32889441673891,0.17334635471061316,2581.4577017134598,95.98144568398467,[0.05418662 0.07059422 0.06460304],[254. 282. 305.],0.057327808485415535,0.18141258478795416
15,0.18839709808615052,1526.0515805017737,30.906316232003345,0.9697862996174297,1575.3554295848082,34.163715164297656,0.06316897018676937,1305.6358710191607,85.81262286695444,0.19037975783851205,2576.0892878093814,104.47422464425063,[0.05170513 0.0490206  0.06070427 0.05887273],[212. 253. 279. 304.],0.06513699998823334,0.19631104080725292
16,0.23228850272585508,1539.7370572958523,25.250642587422384,0.9308556499922244,1589.4658408844168,27.81029631301687,0.09062683472772981,1304.952819961109,66.51838259016536,0.14782772721695106,2590.2238642386656,87.72463449720786,[0.05545362 0.09195007 0.05890371],[256. 283. 308.],0.0973586342076635,0.1588084330993596
17,0.22594006763967817,1533.1181910537516,34.845383120603564,0.9171432135905982,1584.176409671705,32.514819711566226,0.10179730523671357,1301.6092216438535,64.6761784285816,0.16842940194455086,2580.094710977907,108.2037736325879,[0.09048177 0.08745638 0.08253188],[281. 304. 332.],0.11099390338198006,0.18364569398616923
18,0.18167539297753207,1536.1813456414345,27.9529859519676,0.9474679829000408,1584.6710793659697,26.863070700231756,0.08775934331684856,1303.0792186326219,63.710516269328664,0.15163571382797975,2586.5626795013327,89.70474596005589,[0.05645905 0.07854764 0.06159944 0.0550702 ],[257. 283. 307. 333.],0.09262512813175167,0.16004310073238384
19,0.1798162394237359,1538.272987287242,23.111214342220826,0.9682162567574891,1586.1588413233803,23.538634130314975,0.06307546459443113,1301.1150763991582,47.69337998763304,0.15168438036824822,2589.5801101395787,77.04969920185776,[0.03938886 0.06066723 0.04179334],[256. 282. 307.],0.06514604991829812,0.15666374047078294

File: Example Data/Example_Data_1/Results/SWNT_results.csv
Spectra #,Intensity_G-,Shift_G-,FWHM_G-,Intensity_G+,Shift_G+,FWHM_G+,Intensity_D,Shift_D,FWHM_D,Intensity_2D,Shift_2D,FWHM_2D,Intensity_RBM,Shift_RBM,Intensity Ratio_2_1,Intensity Ratio_3_1
0,0.19952978952810507,1524.0609052880093,29.637288654399164,0.9287616862886484,1574.600946214848,35.15024869812822,0.053370941147750865,1306.5658015122099,85.93118649581949,0.16347947284766737,2573.5689488106027,99.36549150871254,[0.04230337 0.05496581 0.03432532],[278. 303. 331.],0.05746462406413672,0.17601875191572
1,0.2138018873227639,1528.3662361245217,31.23295617612706,0.9554274540881396,1578.3378655748425,34.23938637052104,0.04804079370062101,1298.5627541892202,54.80947928096025,0.18670669650530688,2575.5613654093204,97.39997766984047,[0.03848884 0.05199916 0.05675778],[251. 280. 304.],0.05028199000882926,0.19541692643058897
2,0.2132998894681936,1524.834004757708,30.328628478104797,0.9494153008020528,1575.7023596990666,32.998336100783106,0.040952135437064836,1297.7271831690375,56.65553675399227,0.16906923523064124,2572.0866624194346,104.5179534373857,[0.04383786 0.06441895 0.05152322],[279. 304. 331.],0.043134058828069276,0.17807721772317542
3,0.20070587664130604,1525.2455010510173,30.389674591808813,0.9565636640464783,1575.8250067173756,33.799368271439455,0.04212180748074817,1298.7160983146957,60.98079012876532,0.1766810075832518,2574.335116198576,100.57683835079082,[0.0465554  0.06648536 0.04789478],[280. 304. 332.],0.044034505034995265,0.18470386679319556
4,0.19674345561352047,1524.4091743912795,30.24048611594576,0.954641254094968,1575.0601470837923,34.773804372628184,0.051612216622297764,1303.4709791563118,71.61499866553261,0.17110731029826465,2573.8208330881585,101.41998114274881,[0.04419595 0.0639306  0.04373932],[281. 304. 332.],0.05406451523114605,0.179237288944191
5,0.21386130644831666,1524.5834292581603,31.4637912235398,0.9465486265045455,1575.785509060697,35.340288484477234,0.059199014829795116,1303.0309485494652,74.63732988685744,0.16501361750328955,2572.8445478767326,106.65265880647856,[0.04283997 0.06512836 0.04614649],[280. 304. 331.],0.06254196897248451,0.17433189683308586
6,0.21594050099515893,1524.8497478969803,30.874703960788782,0.9472670799982946,1575.8127386050628,34.36365274008061,0.05286293810374966,1300.4518843023495,64.10484255869714,0.17187927594120558,2572.756711509976,105.1229985953674,[0.04003059 0.06789787 0.05140779],[280. 304. 331.],0.05580573760026035,0.18144753424927954
7,0.21197592546668076,1523.3007411288793,32.97244662135141,0.9436368491785623,1574.2498753469386,36.75394608461016,0.06196482857803118,1302.4179541826907,74.96168589472448,0.17087670474382827,2570.642558521752,112.56552202079457,[0.03881452 0.04207204 0.06145244 0.04489781],[213. 281. 303. 331.],0.06566596952203772,0.18108311994447523
8,0.2226685190635007,1532.7504518861006,26.634251826693838,0.9592647425387859,1581.6689595359485,31.7084860130417,0.0648384721927656,1298.9664012155679,47.26199746218787,0.18270333143193948,2580.7495806665015,92.22595059766978,[0.04575746 0.06364614 0.04927836],[252. 280. 304.],0.06759184333322246,0.19046184367039035
9,0.19380074154287338,1543.5448829259283,19.483408873474325,0.9562570541182676,1591.359584868908,22.1922015425053,0.08561543368051709,1308.3250379815265,55.99352575695698,0.1459930982035954,2596.6855708750604,70.88786704769323,[0.04968604 0.09839795],[253. 283.],0.089531819202589,0.15267139476237457
10,0.19996523821615617,1526.6066810032066,31.388986998720938,0.954721422155628,1576.367531070025,32.62381410776358,0.05266585422310972,1296.600296504966,48.545502105426415,0.18164228991703366,2575.1921519006846,95.28968783048258,[0.03285733 0.03617908 0.04359933 0.05416496],[213. 251. 278. 304.],0.05516358280114586,0.19025684948695365
11,0.2086969580682523,1525.4930989193524,32.173220499465366,0.93647617340224,1575.3800104953407,34.36251316206618,0.03793024004672144,1295.8154572495066,50.106863094005895,0.18729771534924378,2573.4891110903063,97.6502140869893,[0.03778695 0.04197168 0.04661145 0.05061682],[213. 252. 279. 303.],0.04050315547155886,0.20000264893957395
12,0.19443973649899646,1530.8400400246028,27.778303249999556,0.9482576758573116,1579.7489208598633,30.431462932633618,0.05868173777548589,1301.6579558293138,59.501975642040705,0.1764129421024585,2579.0633070768,95.50714990713834,[0.04608349 0.05369221 0.05500248],[252. 279. 305.],0.06188374665402232,0.18603903410849282
13,0.19438888050635353,1533.3859432744841,24.68099067840252,0.9464824230951421,1581.6196276318253,28.575089842297174,0.07116500604910513,1302.7101619978007,63.624757120489456,0.15850098599250897,2582.307554212912,90.44014678820153,[0.05274739 0.05500987 0.05761205],[252. 280. 305.],0.07518893569770127,0.1674632112809729
14,0.20285750950058076,1526.809888698539,29.682357035414057,0.9560408075443242,1576.4571243672433,32.29616342527816,0.038935785146653475,1295.7577892780723,48.516768408490115,0.18387816748588762,2573.9132400092767,99.3638816172636,[0.03995249 0.05027221 0.06041759],[251. 279. 304.],0.04072607030934537,0.19233296950806425
15,0.20933060796851474,1528.1275499609803,30.921836628584746,0.9658113932284532,1577.935482371437,33.4099384914656,0.04767029751790061,1297.432751062223,48.11450143210026,0.19410641312441473,2575.222884297117,97.87152443802212,[0.0432751  0.05243866 0.05313851],[252. 280. 304.],0.04935777093967732,0.20097755574778228
16,0.21491225722997886,1528.9802214466554,30.1700265336403,0.9636827355298259,1578.9108427265091,34.27719141293044,0.05312171913387318,1298.821038015807,52.71318411977796,0.19180932512658574,2576.7956289621757,99.24552965617002,[0.04976665 0.05943711 0.05715853],[252. 280. 304.],0.05512365966032093,0.19903783481306256
17,0.21566784246647766,1530.578460163792,31.454072461835977,0.9712422369770313,1580.414576830925,34.51385544652138,0.051526945107690035,1299.0625222065903,48.705552802824265,0.1907637140772884,2578.074598933299,97.38431288233559,[0.04409635 0.06641824 0.04111659 0.04936225],[252. 282. 294. 304.],0.053052619774924994,0.19641208631024532
18,0.20132989028595064,1530.6872230609663,34.50462220382375,0.9713032387351527,1579.6265450867395,33.90514721542629,0.05054590633831875,1297.8088683150984,42.25187276862953,0.19596621706977763,2579.583663742688,93.23806025193713,[0.04259246 0.05481211 0.06591265 0.05355901],[213. 252. 281. 304.],0.05203926469363005,0.20175595967842969
