Repository: meaton212/Raman_Code_Analysis

# Raman Analysis Python Code

## Summary

This code processes Raman spectral data files consisting of mulitiple spectra and analyzes each curve indivually for their relavent spectral features and provides the correspond statistical distributions of the position, widths and intensity of the main Raman bands within a sample, namely:

* G band
* D band
* 2D band
* Intensity ratio between the D and G bands

It has the option of finding these bands through the maximum value in a defined range, or through the fitting a lorentizan distribution to the spectral data

Additionally, the G band can be split into G+ and G- bands

The user also has the option to locate and plot the statistical distribution of the RBM modes (optional)

The code will also compare several spectral features in the following correlation plots:
* G band vs. Intensity ratio between the D and G bands
* D band vs. Intensity ratio between the D and G bands
* 2D band vs. G band

Additionally, the Raman code will plot the spectra for each file in several plots, if the user wishes
* Raw Spectra
* Normalized Spectra
* Average Spectra for each file
* Spectral Range for Intensity Ratio

Finally, the code can also plot a heat map of any of the spectral features in 2D for any spatially distributed Raman spectra. The final file will be interactive for the user so they can select specifc pixels in the map and overlay different pixels' spectra in a single plot.

The user can plot Raman maps of specific spectral features for samples where the spatial arrangement is relevant, such as in the case of controlled patterning of nanomaterials.

## Data format

Currently, the data files must have no header, and only list the data in 
Delimeter can be defined in the

## Inputs
User Input section starts on Line 47
The following variables must be changed by the user before running the code

* path: directory where the files to be analyzed are stored.
* file_name: list of filenames, without file extension, that use desires to be processed, in the order that the user wants them to be processed
* total: Number of files in filenames that you want analyzed. Number must be equal to or less than the length of file_name
* delim: delimiter of the data in the data file
* type_: file type/extension for the data file (i.e. '.txt', '.csv', etc...)
* name: list of names used in the legend for each of the files in file_names
* dens: (True or False) Select True for histograms to be normalized, select False for non-normalized histograms

### Spectral Bounds
* normLow & normHigh: Input the lower and upper bounds of the spectral range (in cm<sup>-1</sup>) where the maximum intensity value will be used to normalize the spectra
* band1Low & band1High: Input the lower and upper bounds of the spectral range (in cm<sup>-1</sup>) where the maximum intensity value will be used to find the G band location. If lorentzian fits are chosen, then the code will fit this shift range to a lorentzian distrubution function.
* band2Low & band2High: Input the lower and upper bounds of the spectral range (in cm<sup>-1</sup>) where the maximum intensity value will be used to find the D band location. If lorentzian fits are chosen, then the code will fit this shift range to a lorentzian distrubution function.
* band3Low & band3High: Input the lower and upper bounds of the spectral range (in cm<sup>-1</sup>) where the maximum intensity value will be used to find the 2D band location. If lorentzian fits are chosen, then the code will fit this shift range to a lorentzian distrubution function.

### RBM
* rbm: set to 1 if Radial breathing mode (RBM) analysis is desired. Set to 0 to ignore. Note, that if the number of spectra is very high, the computing is going to slow down significantly
* RBMregion_Low & RBMregion_Low: Input the lower and upper bounds of the spectral range (in cm<sup>-1</sup>) where the RBM analysis will occur
* Prom: This value sets the max limit at which peaks will be considered. This can be a single number, or a list of values that different for each file. Local maxima with a maximum height lower than Prom will be discarded.

### Lorentzian Fitting and G band Splitting Options
* lorentz: Set to 1 to fit a lorentzian model each of your spectral bands (G band, D band, 2D band). Set to 0, to find the band based on solely the maximum intensity value in defined bounds.
* nt: Set to 1 to split G band into G<sup>+</sup> and G<sup>-</sup> bands. Set to 0 to only find single G band.
* Gmin_init: Initial Guess for the lorentzian fit parameters (3) of the G<sup>-</sup> band, only if nt=1.

# Example Data Set 1

Before running code, make sure to change the path in the Input Data Section (Starting on line 47)

Example:

path= '../Example Data/Example_Data_1/' (line 54)

Check to see that the following variables are correctly selected
* Set maps = 0 (Line 157)
* Set lorentz = 1 (Line 124)
* Set nt = 1 (Line 125)
* Set rbm = 1 (Line 109)

Leave the rest as the default data.

File: Example Data/Example_Data_1/TestSample_Results/CuMINT_results.csv
Spectra #,Intensity_G-,Shift_G-,FWHM_G-,Intensity_G+,Shift_G+,FWHM_G+,Intensity_D,Shift_D,FWHM_D,Intensity_2D,Shift_2D,FWHM_2D,Intensity_RBM,Shift_RBM,Intensity Ratio_2_1,Intensity Ratio_3_1
0,0.20017406887399702,1537.1128104868676,27.37584226127816,0.9422955344027598,1586.2662235378139,27.084790080700465,0.07172848931269107,1301.187799249677,47.25375528777566,0.15807351907431358,2587.493353980655,79.46373196454667,[0.05039384 0.07676414 0.05041273],[256. 282. 306.],0.07612101160826747,0.16775365403222758
1,0.19970369327118848,1528.2789906364358,29.759771131230657,0.9507973809062382,1577.7028683610472,33.3094527134351,0.048558734997534145,1300.5636838566838,50.74567779120841,0.18632964388990997,2575.6034577195683,98.85506005600443,[0.05969485 0.05155284 0.06064171 0.06770762 0.06538126],[213. 241. 252. 281. 304.],0.0510715910378835,0.19597197850115308
2,0.17994129247781784,1533.774792756661,26.872359786363575,0.9586441754850544,1582.3068244818103,26.391420503739162,0.06415035292739091,1299.172069760989,52.16951263675463,0.15878649571642275,2583.751745157394,82.30364222090418,[0.04324684 0.05521299 0.0543439  0.04836746],[255. 282. 306. 333.],0.06691779345024669,0.1656365310268328
3,0.20210236634501413,1536.2247213961182,26.555099342513575,0.9385468695520691,1585.398325892933,26.82818028561226,0.07383505394744358,1299.7937473883176,51.10199629810608,0.1531779791978288,2585.4813464830763,82.99275191148931,[0.05712123 0.07517942 0.06098081 0.05591775],[255. 282. 306. 333.],0.07866954367732545,0.16320759694285117
4,0.20299001921222024,1533.9518187393774,29.08622628656617,0.9445018062034409,1583.1983374531749,28.96992321372297,0.07610182254068422,1299.703790534423,50.33389888492771,0.1600595344911174,2583.3656842023875,87.29140366756677,[0.05071274 0.05380965 0.06992857 0.06160441 0.05259253],[215. 254. 281. 305. 333.],0.08057350662629889,0.16946450863286266
5,0.1668429918842301,1532.6316298985867,27.552207567858712,0.96631692925749,1580.970741078645,26.719083748513494,0.05702293696521068,1298.4581931661542,47.8758666216583,0.15751803794375774,2583.419064436016,79.8677903165041,[0.0415445  0.05511229 0.0530556  0.04249145],[255. 281. 305. 333.],0.05901059501154206,0.16300867052468315
6,0.19294731546224583,1534.7620187718899,27.905852521370214,0.9565691879048601,1583.5623725162704,26.86131725650665,0.0682126227458423,1298.9959638284897,49.20496767542084,0.14536969232966293,2584.46259225785,81.25770846346639,[0.04501936 0.06156215 0.0538053  0.04893529],[254. 281. 306. 333.],0.07130965915308857,0.15196986707052634
7,0.19653833961860667,1534.7627014836823,26.67231914852358,0.9571926841568876,1583.6996440041532,26.80578875982905,0.06654373980842213,1299.3697123190577,52.64855621086192,0.14535927346710686,2584.965238921503,81.61256766640231,[0.04636256 0.06060817 0.0519158  0.04771625],[255. 281. 306. 333.],0.06951969118635193,0.15185999211343942
8,0.20503243823292505,1534.7060522900074,27.603137392149613,0.9527801165267838,1583.9230622389432,27.946294259058785,0.07804814728760026,1299.5274770586686,50.98304837844084,0.14371763321325165,2584.706757655239,84.51433870578566,[0.04854092 0.06384003 0.05713914 0.05111996],[255. 282. 306. 333.],0.08191622173236886,0.15084029433480686
9,0.1724211126109256,1532.0327036235562,27.65699478020651,0.9658642526876574,1580.554381699963,26.760076145025455,0.055312931978648235,1297.7439326702784,47.07542584144301,0.14495900617929436,2582.3308021667917,81.20267485281002,[0.05672407 0.05737278 0.04728992],[281. 305. 332.],0.057267811521890345,0.15008217332396856
10,0.18002565888920308,1534.0226545180924,27.1458346703897,0.9636656037289444,1582.5077196368086,26.18149927746558,0.061273334839257815,1298.6631744579322,48.181175446105904,0.14122145398164937,2584.425911371104,79.01523467879292,[0.04378808 0.05745929 0.05325544 0.04786589],[254. 281. 306. 333.],0.06358360680526323,0.14654611873162957
11,0.20480667757757084,1533.5865979267796,29.175086446023872,0.9431784842483104,1583.1543766006043,28.721784662799934,0.07041890610015654,1298.5507554024548,52.49592568503318,0.14234600225244423,2583.018708151057,86.14942520553315,[0.05170168 0.06840161 0.06189638 0.05197242],[254. 281. 305. 332.],0.07466127278791632,0.15092159610266176
12,0.20006024282605495,1535.7811835857808,25.997185398035377,0.9552204385888767,1584.7309310557682,26.277922872472033,0.06535953480278894,1299.5072741284587,47.74676600675523,0.15297181011297672,2585.5393589141963,82.17737350532967,[0.04096323 0.05949159 0.04847324 0.04248993],[254. 281. 306. 334.],0.06842350955067811,0.1601429407634516
13,0.21400765808867916,1531.2050644492558,31.638537362445927,0.9339570513918101,1580.9278770101575,29.798599338045232,0.06643805373207574,1298.3333189576251,51.3089897010496,0.15660368931573787,2579.504888562706,93.21991475946513,[0.05709658 0.06411553 0.07206344 0.05833313],[214. 281. 305. 332.],0.07113609092952167,0.16767761331461922
14,0.19605534659319182,1532.857196747869,29.378277565018827,0.9555365477630177,1581.490271473213,29.562865230504944,0.05255650594895793,1299.4817100769308,50.82682673469851,0.1684637459513181,2581.296633894283,90.23478256538768,[0.05418662 0.07059422 0.06460304],[254. 282. 305.],0.05500208869246983,0.17630277601176458
15,0.1883979094108959,1526.0514579488902,30.905664105825778,0.969786326934837,1575.3554136071457,34.16379463063883,0.056952513676532555,1304.3443940793834,76.57255425845355,0.18574106741372273,2575.805673037282,100.28531648921243,[0.05170513 0.0490206  0.06070427 0.05887273],[212. 253. 279. 304.],0.058726868068495024,0.1915278265479229
16,0.23228856091400688,1539.7370526007078,25.250620502075236,0.930855640375046,1589.465840149568,27.810299017640045,0.08689010953866105,1304.4966205161559,61.64228261479736,0.1447772241048426,2590.165882909312,82.65948453515036,[0.05545362 0.09195007 0.05890371],[256. 283. 308.],0.0933443444610301,0.15553133893727195
17,0.22594006085715354,1533.1181920944152,34.84538851621256,0.9171432127310125,1584.176409821597,32.51481903192135,0.09696836099243683,1301.1160646941617,59.625341304233075,0.16231084148490613,2579.9042646393987,101.01148171150862,[0.09048177 0.08745638 0.08253188],[281. 304. 332.],0.10572870152273212,0.17697436914087486
18,0.18167538005865874,1536.181347010049,27.952993193414212,0.9474679842847835,1584.671079502126,26.86307004864535,0.08258954362026115,1302.4248671430773,56.607211841095875,0.1481955001656781,2586.4837277064494,84.44492599498886,[0.05645905 0.07854764 0.06159944 0.0550702 ],[257. 283. 307. 333.],0.08716869064721552,0.1564121454484255
19,0.1798162991777938,1538.2729848444467,23.11119116180238,0.9682162501777459,1586.1588410268091,23.538635394127176,0.06125758139399337,1300.928578023043,44.438469563115795,0.149274644167466,2589.51165719371,73.3075187930198,[0.03938886 0.06066723 0.04179334],[256. 282. 307.],0.06326849129287765,0.15417490063822212

File: Example Data/Example_Data_1/TestSample_Results/SWNT_results.csv
Spectra #,Intensity_G-,Shift_G-,FWHM_G-,Intensity_G+,Shift_G+,FWHM_G+,Intensity_D,Shift_D,FWHM_D,Intensity_2D,Shift_2D,FWHM_2D,Intensity_RBM,Shift_RBM,Intensity Ratio_2_1,Intensity Ratio_3_1
0,0.19952912098831962,1524.0609663383614,29.63772772469007,0.928761668005523,1574.600959855105,35.15020048439252,0.041490366753750556,1302.611297642239,57.71941804612904,0.16253531193986454,2573.484819894511,98.57420110951226,[0.04230337 0.05496581 0.03432532],[278. 303. 331.],0.044672781169844564,0.17500217498091017
1,0.21380179141106379,1528.3662474389603,31.233022648018732,0.9554274500971912,1578.3378674305327,34.23937788898866,0.043477182754138304,1297.369520433408,44.748595404598824,0.18261954066265396,2575.388582476335,93.5388502713568,[0.03848884 0.05199916 0.05675778],[251. 280. 304.],0.04550547794049205,0.19113909763015174
2,0.21329917429986173,1524.83410160251,30.32907662588739,0.9494152880413059,1575.7023738470407,32.998280067224314,0.03631356482697826,1296.1438034009686,46.02665293684127,0.16418892965352083,2571.7710322541375,100.08717722974075,[0.04383786 0.06441895 0.05152322],[279. 304. 331.],0.038248346413185606,0.17293689255020456
3,0.2007059431200247,1525.2455102645956,30.389640236302185,0.9565636604666441,1575.8250063895503,33.7993683220309,0.03723879669965626,1297.187078196832,49.570889085162875,0.17176011731808272,2574.0896561323393,95.86882806336929,[0.0465554  0.06648536 0.04789478],[280. 304. 332.],0.03892976310796703,0.17955952584932228
4,0.196743550573911,1524.4091519896365,30.240412300595935,0.9546412582474605,1575.0601445791553,34.77381560469833,0.045159532271471285,1301.844207441127,58.203487318563305,0.16745388053060842,2573.5925981875243,97.97773797884932,[0.04419595 0.0639306  0.04373932],[281. 304. 332.],0.04730523836186966,0.1754102696525204
5,0.21386125851914395,1524.5834373888708,31.463827840979455,0.946548624213715,1575.78551046488,35.3402831536719,0.05062452909777428,1300.9629880093953,57.787091272380415,0.1611954162759326,2572.5595068678435,103.02979437694333,[0.04283997 0.06512836 0.04614649],[280. 304. 331.],0.05348328422095314,0.17029808311203815
6,0.21594043673435057,1524.849754741719,30.874745736699573,0.9472670762673246,1575.8127399604828,34.36364793572295,0.04684104040106315,1298.8101732465375,52.635719267627884,0.1674820821532857,2572.456957293035,101.04631025786097,[0.04003059 0.06789787 0.05140779],[280. 304. 331.],0.04944861019094927,0.1768055560563167
7,0.21197605296988864,1523.3007141241214,32.97233091810234,0.9436368802757839,1574.2498710420937,36.7539626972944,0.05266954303075297,1300.1951491313841,59.37772779460965,0.166278406245209,2570.2192959713584,109.00327183077954,[0.03881452 0.04207204 0.06145244 0.04489781],[213. 281. 303. 331.],0.05581547746985044,0.17621016062514755
8,0.22266845726890244,1532.7504561138487,26.634279881604623,0.959264747015296,1581.6689602772315,31.708482676094995,0.06183211620843283,1298.5586949980416,42.72597102123339,0.17815050764712387,2580.6377642001157,87.05255761363753,[0.04575746 0.06364614 0.04927836],[252. 280. 304.],0.06445782188996349,0.18571568297639438
9,0.19380091538093705,1543.5448815493862,19.483360215029748,0.9562570322517077,1591.359584160351,22.192203717896103,0.08167637014368002,1307.6494870574845,49.79042707026192,0.1452057087768905,2596.640678937249,69.5940241712397,[0.04968604 0.09839795],[253. 283.],0.08541256941280305,0.1518479905292547
10,0.19996555100666047,1526.606625027059,31.388752622517124,0.9547214497006853,1576.3675245816316,32.623843007715074,0.04887784767379562,1295.9335076521634,42.714775305551676,0.17785725969990432,2575.023678862572,91.70848468976402,[0.03285733 0.03617908 0.04359933 0.05416496],[213. 251. 278. 304.],0.05119592493613641,0.18629230521181267
11,0.20869711869497815,1525.493072277689,32.17308887715961,0.9364761815808811,1575.380006425851,34.36253223121881,0.03272411704923318,1294.3328469017172,39.7212425366678,0.18369936004864812,2573.2965922175817,94.59573992610208,[0.03778695 0.04197168 0.04661145 0.05061682],[213. 252. 279. 303.],0.03494388612638396,0.19616020531194095
12,0.19443975741299244,1530.8400379011782,27.77829170546586,0.9482576752374366,1579.7489205866805,30.431464090516595,0.05396128714488626,1300.6497608072882,51.27133398033753,0.17179458553801427,2578.8826826250797,90.35311007638069,[0.04608349 0.05369221 0.05500248],[252. 279. 305.],0.05690572146581862,0.18116867389973743
13,0.19438887978082503,1533.38594329749,24.68099101530686,0.9464824231807543,1581.619627638083,28.575089817902555,0.06651536504901268,1301.934974099116,56.538261252490834,0.1548667751792801,2582.168052452994,85.59617228456594,[0.05274739 0.05500987 0.05761205],[252. 280. 305.],0.07027638698823456,0.16362350888549407
14,0.20285828772255937,1526.809790088417,29.68186636304333,0.9560408267505788,1576.4571110796562,32.29621945107673,0.03576892832671127,1294.996041298488,42.38694146543027,0.1784498277832734,2573.661432631605,94.4074764545929,[0.03995249 0.05027221 0.06041759],[251. 279. 304.],0.03741359921655627,0.1866550285198533
15,0.2093303351280337,1528.1275821933912,30.922024229782796,0.9658113956905273,1577.9354872879496,33.40991472044059,0.04440220443888484,1296.7946812044859,41.932390132778885,0.1888961864427762,2575.0197317119028,93.18788750519415,[0.0432751  0.05243866 0.05313851],[252. 280. 304.],0.04597399102662124,0.19558289256643205
16,0.21491220094649363,1528.9802274116178,30.17006322144547,0.9636827393951701,1578.9108437182194,34.27718623650969,0.04888499900956626,1297.9491021714348,45.44939277993097,0.18634184307645518,2576.598707852407,94.02168367665881,[0.04976665 0.05943711 0.05715853],[252. 280. 304.],0.05072727466328559,0.19336430493027995
17,0.2156679999326649,1530.5784394559555,31.453957156179527,0.9712422297743704,1580.4145738514287,34.513872681041775,0.048019108979692395,1298.3896183998145,41.899759225445955,0.1855998568120259,2577.921089843582,92.23153330007678,[0.04409635 0.06641824 0.04111659 0.04936225],[252. 282. 294. 304.],0.04944091958485756,0.1910953324745184
18,0.2013300509606771,1530.6871889107558,34.504450633469276,0.9713032310092944,1579.62654170028,33.90517466810799,0.04802965101873326,1297.4596865648189,37.79495135108757,0.1908415628707025,2579.477545591855,88.03884453487105,[0.04259246 0.05481211 0.06591265 0.05355901],[213. 252. 281. 304.],0.049448668021854505,0.19647990120695516

File: Example Data/Example_Data_1/TestSample_Results/TestSample_Average_results.csv
file,Intensity_G+_avg,Intensity_G+_std,Shift_G+_avg,Shift_G+_std,FWHM_G+_avg,FWHM_G+_std,Intensity_G-_avg,Intensity_G-_std,Shift_G-_avg,Shift_G-_std,FWHM_G-_avg,FWHM_G-_stdIntensity_D_avg,Intensity_D_std,Shift_D_avg,Shift_D_std,FWHM_D_avg,FWHM_D_std,Intensity_2D_avg,Intensity_2D_std,Shift_2D_avg,Shift_2D_std,FWHM_2D_avg,FWHM_2D_std,IntensityRatio_D/G_avg,IntensityRatio_D/G_std,IntensityRatio_2D/G_avg,IntensityRatio_2D/G_std,Intensity_RBM_avg,Intensity_RBM_std,Shift_RBM_avg,Shift_RBM_std
"6,5-SWCNT.txt",0.9532527282737708,0.010584706648423222,1578.1507186776948,3.8590947265412465,32.93236418171289,3.1063939112760175,0.20652194120275202,0.008630865207986033,1528.2870593745035,4.668159938690228,29.790100523804206,,0.011346948003972245,1298.935400981934,3.101331902882256,48.331317223533155,6.834261930521066,0.17290616624496066,0.011990442495267383,2576.4679161054755,5.677336577542209,93.67966765007873,7.963001238509153,0.05103188116882248,0.011850621931282872,0.1813340835246992,0.011609893773957559,"[0.038012816363924985, 0.045234724405551714, 0.053592649327779227]","[0.003472967086201306, 0.005482622214512336, 0.010686244609671491]","[213.0, 251.83333333333334, 297.8666666666667]","[0.0, 0.5527707983925666, 18.010614154498512]"
CuMINT.txt,0.9509268238653814,0.013460787980257134,1583.0110770574277,3.0082444523808207,28.15548082352019,2.563483306324112,0.196088371619119,0.016254108921537506,1533.9525985904734,3.0588368572153164,28.122029456965226,,0.011760812998378889,1300.1181563655978,1.811333893370358,52.44191243909678,6.86454150340026,0.15526283972267038,0.012595605241274418,2583.5618374679993,3.7135466901856735,85.59335640319343,7.3184029940424224,0.07167105448817317,0.013310617979391018,0.16330034460700976,0.013279738002841933,"[0.05480232706890638, 0.04939973294651406, 0.0602347333759116]","[0.0037255101547093604, 0.006043871769852443, 0.01145488014995882]","[213.5, 253.88888888888889, 303.68518518518516]","[1.118033988749895, 3.331480966792211, 20.13916772901895]"
