Repository: meaton212/Raman_Code_Analysis

# Raman Analysis Python Code

## Summary

This code processes Raman spectral data files consisting of mulitiple spectra and analyzes each curve indivually for their relavent spectral features and provides the correspond statistical distributions of the position, widths and intensity of the main Raman bands within a sample, namely:

* G band
* D band
* 2D band
* Intensity ratio between the D and G bands

It has the option of finding these bands through the maximum value in a defined range, or through the fitting a lorentizan distribution to the spectral data

Additionally, the G band can be split into G+ and G- bands

The user also has the option to locate and plot the statistical distribution of the RBM modes (optional)

The code will also compare several spectral features in the following correlation plots:
* G band vs. Intensity ratio between the D and G bands
* D band vs. Intensity ratio between the D and G bands
* 2D band vs. G band

Additionally, the Raman code will plot the spectra for each file in several plots, if the user wishes
* Raw Spectra
* Normalized Spectra
* Average Spectra for each file
* Spectral Range for Intensity Ratio

Finally, the code can also plot a heat map of any of the spectral features in 2D for any spatially distributed Raman spectra. The final file will be interactive for the user so they can select specifc pixels in the map and overlay different pixels' spectra in a single plot.

The user can plot Raman maps of specific spectral features for samples where the spatial arrangement is relevant, such as in the case of controlled patterning of nanomaterials.

## Data format

Currently, the data files must have no header, and only list the data in 
Delimeter can be defined in the

## Inputs
User Input section starts on Line 47
The following variables must be changed by the user before running the code

* path: directory where the files to be analyzed are stored.
* file_name: list of filenames, without file extension, that use desires to be processed, in the order that the user wants them to be processed
* total: Number of files in filenames that you want analyzed. Number must be equal to or less than the length of file_name
* delim: delimiter of the data in the data file
* type_: file type/extension for the data file (i.e. '.txt', '.csv', etc...)
* name: list of names used in the legend for each of the files in file_names
* dens: (True or False) Select True for histograms to be normalized, select False for non-normalized histograms

### Spectral Bounds
* normLow & normHigh: Input the lower and upper bounds of the spectral range (in cm<sup>-1</sup>) where the maximum intensity value will be used to normalize the spectra
* band1Low & band1High: Input the lower and upper bounds of the spectral range (in cm<sup>-1</sup>) where the maximum intensity value will be used to find the G band location. If lorentzian fits are chosen, then the code will fit this shift range to a lorentzian distrubution function.
* band2Low & band2High: Input the lower and upper bounds of the spectral range (in cm<sup>-1</sup>) where the maximum intensity value will be used to find the D band location. If lorentzian fits are chosen, then the code will fit this shift range to a lorentzian distrubution function.
* band3Low & band3High: Input the lower and upper bounds of the spectral range (in cm<sup>-1</sup>) where the maximum intensity value will be used to find the 2D band location. If lorentzian fits are chosen, then the code will fit this shift range to a lorentzian distrubution function.

### RBM
* rbm: set to 1 if Radial breathing mode (RBM) analysis is desired. Set to 0 to ignore. Note, that if the number of spectra is very high, the computing is going to slow down significantly
* RBMregion_Low & RBMregion_Low: Input the lower and upper bounds of the spectral range (in cm<sup>-1</sup>) where the RBM analysis will occur
* Prom: This value sets the max limit at which peaks will be considered. This can be a single number, or a list of values that different for each file. Local maxima with a maximum height lower than Prom will be discarded.

### Lorentzian Fitting and G band Splitting Options
* lorentz: Set to 1 to fit a lorentzian model each of your spectral bands (G band, D band, 2D band). Set to 0, to find the band based on solely the maximum intensity value in defined bounds.
* nt: Set to 1 to split G band into G<sup>+</sup> and G<sup>-</sup> bands. Set to 0 to only find single G band.
* Gmin_init: Initial Guess for the lorentzian fit parameters (3) of the G<sup>-</sup> band, only if nt=1. There sould be a list of 3 parameters for each analyzed file.
* Gplus_init: Initial Guess for the lorentzian fit parameters (3) of the G<sup>+</sup> band, if nt=1, or G band, if nt=0.There sould be a list of 3 parameters for each analyzed file.
* D_init: Initial Guess for the lorentzian fit parameters (3) of the D band. There sould be a list of 3 parameters for each analyzed file.

File: Example Data/TestSample_Results/TestSample_Average_results.csv
file,Intensity_G_avg,Intensity_G_std,Shift_G_avg,Shift_G_std,Intensity_D_avg,Intensity_D_std,Shift_D_avg,Shift_D_std,Intensity_2D_avg,Intensity_2D_std,Shift_2D_avg,Shift_2D_std,Intensity_RBM_avg,Intensity_RBM_std,Shift_RBM_avg,Shift_RBM_std
"6,5-SWCNT.txt",0.9544924082687498,0.010082905384415046,1577.5263157894738,3.843907291896887,0.04784556431610187,0.012561704595137769,1296.1052631578948,3.258910648507941,0.17675192275382373,0.012064087558927926,2577.1052631578946,5.711435775263385,"[0.038012816363924985, 0.045234724405551714, 0.053592649327779227]","[0.003472967086201306, 0.005482622214512336, 0.010686244609671491]","[213.0, 251.83333333333334, 297.8666666666667]","[0.0, 0.5527707983925666, 18.010614154498512]"
CuMINT.txt,0.9556015237428157,0.009548653304447149,1582.6,2.939387691339814,0.06673436192963739,0.012262251460249146,1298.35,2.1041625412500813,0.16027307370271837,0.012250141286557834,2584.2,4.354308211415448,"[0.05480232706890638, 0.04939973294651406, 0.0602347333759116]","[0.0037255101547093604, 0.006043871769852443, 0.01145488014995882]","[213.5, 253.88888888888889, 303.68518518518516]","[1.118033988749895, 3.331480966792211, 20.13916772901895]"
