Repository: meaton212/Raman_Code_Analysis

# Raman Analysis Python Code

## Summary

This code processes Raman spectral data files consisting of mulitiple spectra and analyzes each curve indivually for their relavent spectral features and provides the correspond statistical distributions of the position, widths and intensity of the main Raman bands within a sample, namely:

* G band
* D band
* 2D band
* Intensity ratio between the D and G bands

It has the option of finding these bands through the maximum value in a defined range, or through the fitting a lorentizan distribution to the spectral data

Additionally, the G band can be split into G+ and G- bands

The user also has the option to locate and plot the statistical distribution of the RBM modes (optional)

The code will also compare several spectral features in the following correlation plots:
* G band vs. Intensity ratio between the D and G bands
* D band vs. Intensity ratio between the D and G bands
* 2D band vs. G band

Additionally, the Raman code will plot the spectra for each file in several plots, if the user wishes
* Raw Spectra
* Normalized Spectra
* Average Spectra for each file
* Spectral Range for Intensity Ratio

Finally, the code can also plot a heat map of any of the spectral features in 2D for any spatially distributed Raman spectra. The final file will be interactive for the user so they can select specifc pixels in the map and overlay different pixels' spectra in a single plot.

The user can plot Raman maps of specific spectral features for samples where the spatial arrangement is relevant, such as in the case of controlled patterning of nanomaterials.

## Data format

Currently, the data files must have no header, and only list the data in 
Delimeter can be defined in the

## Inputs
User Input section starts on Line 47
The following variables must be changed by the user before running the code

* path: directory where the files to be analyzed are stored.
* file_name: list of filenames, without file extension, that use desires to be processed, in the order that the user wants them to be processed
* total: Number of files in filenames that you want analyzed. Number must be equal to or less than the length of file_name
* delim: delimiter of the data in the data file
* type_: file type/extension for the data file (i.e. '.txt', '.csv', etc...)
* name: list of names used in the legend for each of the files in file_names
* dens: (True or False) Select True for histograms to be normalized, select False for non-normalized histograms

### Spectral Bounds
* normLow & normHigh: Input the lower and upper bounds of the spectral range (in cm<sup>-1</sup>) where the maximum intensity value will be used to normalize the spectra
* band1Low & band1High: Input the lower and upper bounds of the spectral range (in cm<sup>-1</sup>) where the maximum intensity value will be used to find the G band location. If lorentzian fits are chosen, then the code will fit this shift range to a lorentzian distrubution function.
* band2Low & band2High: Input the lower and upper bounds of the spectral range (in cm<sup>-1</sup>) where the maximum intensity value will be used to find the D band location. If lorentzian fits are chosen, then the code will fit this shift range to a lorentzian distrubution function.
* band3Low & band3High: Input the lower and upper bounds of the spectral range (in cm<sup>-1</sup>) where the maximum intensity value will be used to find the 2D band location. If lorentzian fits are chosen, then the code will fit this shift range to a lorentzian distrubution function.

### RBM
* rbm: set to 1 if Radial breathing mode (RBM) analysis is desired. Set to 0 to ignore. Note, that if the number of spectra is very high, the computing is going to slow down significantly
* RBMregion_Low & RBMregion_Low: Input the lower and upper bounds of the spectral range (in cm<sup>-1</sup>) where the RBM analysis will occur
* Prom: This value sets the max limit at which peaks will be considered. This can be a single number, or a list of values that different for each file. Local maxima with a maximum height lower than Prom will be discarded.

### Lorentzian Fitting and G band Splitting Options
* lorentz: Set to 1 to fit a lorentzian model each of your spectral bands (G band, D band, 2D band). Set to 0, to find the band based on solely the maximum intensity value in defined bounds.
* nt: Set to 1 to split G band into G<sup>+</sup> and G<sup>-</sup> bands. Set to 0 to only find single G band.
* Gmin_init: Initial Guess for the lorentzian fit parameters (3) of the G<sup>-</sup> band, only if nt=1. There sould be a list of 3 parameters for each analyzed file.

# Example Data Set 1

Before running code, make sure to change the path in the Input Data Section (Starting on line 47)

Example:

path='.../Example_Data_1/'

Check to see that "maps" is set to 0 
Set maps = 0,

Leave the rest as the default data.

File: Example_Data_1/6,5 SWNT_results.csv
Spectra #,Intensity_G-,Shift_G-,FWHM_G-,Intensity_G+,Shift_G+,FWHM_G+,Intensity_D,Shift_D,FWHM_D,Intensity_2D,Shift_2D,FWHM_2D,Intensity Ratio
0,0.19952947283108352,1524.0609529403175,29.6375089102808,0.928761673528134,1574.6009537172179,35.15021960398256,0.053371722770895975,1306.5662885922686,85.93617744990715,0.16347947588008088,2573.5689600957926,99.36546955210231,0.05746546642924025
1,0.21380256360250122,1528.3661510795696,31.232482913898608,0.9554274865322514,1578.3378521671848,34.239447663449354,0.04804078767833505,1298.5627984792272,54.80983252719564,0.1867067284573215,2575.561406358081,97.39970000219989,0.05028198199813187
2,0.21329976377977283,1524.8340200787109,30.328706475642058,0.9494152991536549,1575.7023621085955,32.99832672881719,0.040952134457260085,1297.7271586037127,56.65595935055035,0.16906925748029028,2572.0867167463143,104.51758642200534,0.043134057870951086
3,0.2007060353529195,1525.2454966988455,30.389574562875282,0.95656366022809,1575.825004278654,33.799376620648836,0.042121834864387885,1298.7162498916996,60.981839157852086,0.17668103952496517,2574.3351684258682,100.57646230478218,0.04403453383786715
4,0.19674355357979484,1524.4092309662924,30.2404632569777,0.9546412466835273,1575.0601486662074,34.77378984473842,0.05161167934293465,1303.470580474657,71.60937549984907,0.17110732622186922,2573.8208632791866,101.41977911855565,0.05406395284326575
5,0.21386135542453438,1524.583431410261,31.463761794187903,0.9465486274409336,1575.7855083092754,35.34028985995386,0.05919898883015667,1303.0309514953296,74.63712804571085,0.16501362682902804,2572.844579030745,106.65243064541711,0.06254194144278213
6,0.215940139433458,1524.8498117400804,30.874954788346756,0.9472670529139358,1575.8127476709935,34.36361706521149,0.052862955856806094,1300.4519859365882,64.105172974939,0.17187929780396116,2572.756765448458,105.12257955074837,0.05580575793720652
7,0.21197552263012978,1523.3008242958629,32.97281037809759,0.9436367522691961,1574.249888808727,36.75389442939802,0.06196478286839928,1302.4178280123292,74.96133663917513,0.17087670733239957,2570.642593647447,112.56522312159005,0.06566592782592498
8,0.22266807064299837,1532.750483097761,26.63445565169015,0.9592647716253339,1581.66896494263,31.70846206711035,0.0648384730979227,1298.9664013649128,47.261990247357694,0.18270341489763098,2580.74965708036,92.22537714145695,0.06759184222731686
9,0.19380524166232357,1543.5447545438794,19.48215177391001,0.956256422142648,1591.3595678470397,22.19227030502867,0.08561542050506882,1308.3250800341257,55.99412950468629,0.14599311855832584,2596.6855555328893,70.88780288572403,0.0895318645946801
10,0.1999656843340759,1526.6066116974716,31.388659119718053,0.954721456896565,1576.3675223148427,32.62385240930986,0.05266584229411631,1296.6002960221938,48.5456431384255,0.1816423204915107,2575.192188275851,95.28945967537635,0.05516356829908575
11,0.20869766574035184,1525.4930010206572,32.17265920890764,0.9364762101744845,1575.379993861959,34.362588773160525,0.037930238395846506,1295.8153910782396,50.10688921790258,0.1872977335330872,2573.4891345954093,97.65006416924676,0.04050315211827894
12,0.19443953055090382,1530.840083795165,27.778425142836596,0.9482576726561898,1579.7489243442603,30.431446957042407,0.05868173569666675,1301.6579131709138,59.50187496356708,0.17641296037902093,2579.0633265215793,95.50698658855963,0.06188374467067773
13,0.19438862964485557,1533.3859451258259,24.681096787047434,0.9464824423718255,1581.6196298757188,28.57508327134399,0.07116499384813252,1302.710126362812,63.62457115001621,0.15850102555858867,2582.307585444706,90.43985799197858,0.07518892127549404
14,0.20285834091484645,1526.8097941564706,29.681838225337337,0.9560408249105138,1576.4571106446338,32.29622036639899,0.03893572475168763,1295.7578719368587,48.517736219683556,0.18387813388497243,2573.913192139341,99.3642205058468,0.04072600639761596
15,0.20933124091402044,1528.127468502792,30.921397459483494,0.9658113889780829,1577.9354706498634,33.4099958566849,0.04767030952840495,1297.4327240925827,48.11435197057857,0.19410649677957728,2575.222993339247,97.87080930126974,0.049357783592554764
16,0.21491275264237217,1528.9801676984496,30.169705184463467,0.963682709001678,1578.910834019127,34.277236377525774,0.05312169325811566,1298.8210984257012,52.7138431932497,0.19180936091509898,2576.7956834796755,99.24516093695811,0.05512363432684893
17,0.2156678231762672,1530.5784693027538,31.454091839486633,0.971242234431756,1580.414577606395,34.51385109956449,0.05152693025595197,1299.062533599853,48.705737187147164,0.19076369581724925,2578.074574225806,97.38447971022876,0.0530526046224697
18,0.20133013111243223,1530.687177658459,34.504386528056756,0.9713032831341797,1579.626540292933,33.905177452793616,0.050545917829082215,1297.8088905396964,42.251802218654284,0.19596628162650662,2579.5837298773076,93.23763292510289,0.05203927414512775

File: Example_Data_1/CuMINT_results.csv
Spectra #,Intensity_G-,Shift_G-,FWHM_G-,Intensity_G+,Shift_G+,FWHM_G+,Intensity_D,Shift_D,FWHM_D,Intensity_2D,Shift_2D,FWHM_2D,Intensity Ratio
0,0.20017386775818788,1537.112798505534,27.375933399634658,0.9422955514325368,1586.2662245859062,27.08478699786786,0.0749259295174926,1301.5833670332136,52.05181965533572,0.16114890348212302,2587.5434260953166,83.93728389559335,0.07951425580178693
1,0.1997039041480019,1528.2789683069789,29.759632737046726,0.9507973753638138,1577.7028650018956,33.30946941776541,0.05339479428837249,1301.710047083432,61.65760781642465,0.1927074183647844,2575.918249586672,104.55901500665477,0.056157910898672246
2,0.17994109329265462,1533.7748084997681,26.87246322020451,0.9586441910659167,1582.3068262501183,26.391413020233976,0.06665612344104563,1299.5531145718228,55.74101023564912,0.16223702195443654,2583.8553341712113,86.80039574847831,0.06953166155101892
3,0.20210316513621993,1536.2246659121295,26.55473705088503,0.9385467952269239,1585.3983183946916,26.828210453709193,0.07609720017889887,1300.0611207921208,54.13328653772594,0.15697417340783112,2585.536285422097,88.48637942257558,0.08107981463034022
4,0.20298988001301294,1533.951804375231,29.08629550028375,0.944501820784977,1583.198338310923,28.969921370739492,0.07975663329853891,1300.165213840908,55.18290745668946,0.1644789592541453,2583.4576397011806,93.06900434452284,0.08444306992680337
5,0.1668438880268519,1532.631556646164,27.551685512505696,0.9663168804800942,1580.970733763575,26.71911799003558,0.05980629461754741,1298.8822231153995,52.312696885619545,0.1609050750269597,2583.4989482487326,84.34646951569448,0.06189097575097095
6,0.1929466220772461,1534.7620593476547,27.90620743578254,0.9565692289424619,1583.5623783478645,26.86129184851046,0.071224556409236,1299.4090171566527,53.46029408991706,0.14863206768864495,2584.526779740863,86.18701316324972,0.07445833950562944
7,0.19653691617117097,1534.7627568368764,26.672977245620114,0.9571928157794267,1583.6996551362083,26.80574280370271,0.06982377712521928,1299.9023796122704,57.4057999320273,0.14852570243091506,2585.03623606488,86.43369368563859,0.072946407426139
8,0.2050319947775527,1534.7060812453733,27.60335278413177,0.9527801598924821,1583.9230665690309,27.946274986232524,0.08141415510462788,1299.9308952956608,55.060162977433066,0.1471500437420937,2584.788904195537,89.78442514309525,0.08544904536405877
9,0.1724209554932633,1532.0327035538437,27.657079814563446,0.9658642572597474,1580.5543826271823,26.760072551647074,0.05801943649417715,1298.173224949851,51.48986052392846,0.14853102633550797,2582.4109423219375,86.27360643095729,0.06006996952013116
10,0.18002558287136705,1534.022660530133,27.145874422999373,0.963665610933308,1582.5077202336267,26.181496314181942,0.06390498550601746,1299.08872926363,52.28015932713212,0.14431536792606786,2584.4973319582573,83.8038800434049,0.0663144816842905
11,0.204806709801151,1533.5865918705974,29.1750679297758,0.9431784834541785,1583.154376121458,28.7217869774391,0.07450426071567032,1299.1706739913218,58.3029915483489,0.1459918643748364,2583.098508738691,91.59519909895236,0.07899274848045225
12,0.20005957165636856,1535.781222068774,25.997477705090784,0.9552204988654414,1584.7309364657526,26.277901168879797,0.06843384053320575,1299.956970785885,52.68468457144779,0.15626310475533553,2585.6054379282946,86.93606552992031,0.07164193043856128
13,0.21400756839301033,1531.2050587440897,31.638587493841968,0.9339570512471653,1580.9278778762814,29.79859770760299,0.06943631676733635,1298.8043905470902,55.53606560355858,0.16160881336713076,2579.6735824766447,99.26571449795492,0.0743463702903834
14,0.19605563141101778,1532.8571710282822,29.378107600882032,0.9555365372248047,1581.4902681849394,29.56288157742513,0.05477880189470931,1299.9671897436394,54.32947887438404,0.17334640061557313,2581.457761514925,95.9809896158502,0.057327794135224944
15,0.1883977925519338,1526.051488725133,30.90578264083214,0.9697863681779477,1575.3554170338632,34.16377180135801,0.0631688815847477,1305.6358356308501,85.81215076859002,0.19037977100869946,2576.08931940933,104.47395918949132,0.0651369040208624
16,0.23228883950647236,1539.7370183760097,25.250512124303366,0.9308555849458396,1589.4658362806333,27.810315290195778,0.09062683790592807,1304.952824177147,66.51841015192225,0.1478277831353005,2590.2239075845737,87.72422918698746,0.09735864442517263
17,0.22594008260735265,1533.1181780369393,34.845364509540666,0.9171432223749924,1584.1764087878787,32.51482466015063,0.10179730480666081,1301.6092209323733,64.6761745047374,0.16842940483200886,2580.0947484587473,108.20355020511963,0.11099390184997622
18,0.18167503452210335,1536.1813712460694,27.95318625184927,0.9474680117112902,1584.6710828689877,26.863055729036045,0.08775934647179862,1303.0792238923054,63.71055456348187,0.15163576188180902,2586.5627223924557,89.7043758307178,0.09262512864501898
19,0.17981620125787057,1538.2729744881624,23.11122815311613,0.968216262032128,1586.1588412928677,23.538634813989262,0.06307547317791441,1301.1150669278982,47.69330442582148,0.15168442471268007,2589.580126299824,77.04953016153733,0.06514605842865032
